Repository: hsugawa8651/OpenCALPHAD.jl

# OpenCALPHAD.jl
A pure Julia port of [OpenCALPHAD](https://github.com/sundmanbo/opencalphad) for CALPHAD (CALculation of PHAse Diagrams) thermodynamic calculations.

**Based on:** OpenCALPHAD (Fortran) commit [`e857325f`](https://github.com/sundmanbo/opencalphad/commit/e857325f5d38e32e41513186ddf1d8ae4b2e0349) (2026-01-01)

## Features (v0.1)

* Binary system equilibrium calculations (including miscibility gaps)
* TDB database parser
* Compound Energy Formalism (CEF) Gibbs energy calculation
* Phase diagram generation (STEP, MAP)
* Plots.jl integration

## Scope and Limitations (v0.1)

v0.1 supports **binary (2-component) systems** with the following phase structures:

| Structure | Example | Supported |
|-----------|---------|-----------|
| Single substitutional sublattice | `(A,B)₁` | ✅ |
| Substitutional + VA-only interstitial | `(A,B)₁(VA)ₙ` | ✅ |
| Substitutional + interstitial with VA | `(A,B)₁(C,VA)ₙ` | ✅ (VA fixed) |
| 3+ sublattices | `(A)₈(B)₄(C)₁₈` | ❌ |
| Multiple substitutional sublattices | `(A,B)₂(C)₁` | ❌ |
| No VA in interstitial sublattice | `(A,B)₁(C)ₙ` | ❌ |

**Key constraints:**
- First sublattice must be substitutional (contains the 2 components of interest)
- Second sublattice onwards must contain VA (vacancy), which is fixed to 1.0
- For multi-component databases (e.g., steel1.TDB), use `component_indices` parameter to select 2 components

### Available Functions

| Feature | Function | Description |
|---------|----------|-------------|
| Database I/O | `read_tdb()` | Read TDB thermodynamic database |

# Load thermodynamic database
db = read_tdb("agcu.TDB")
fcc = get_phase(db, "FCC_A1")

# Reference Tests for OpenCALPHAD.jl

Last-Modified: 2026-02-11

This directory contains reference tests that verify OpenCALPHAD.jl produces
the same results as the original openCALPHAD (Fortran).

## Overview

The reference tests compare OpenCALPHAD.jl calculations against pre-computed
values from openCALPHAD (Fortran). This ensures numerical equivalence and
serves as a regression test for the Julia implementation.

### What is Tested

| Category | What is Compared | Tolerance | Status |
|----------|------------------|-----------|--------|
| TDB parsing | Phase names, constituents, parameters | exact | Tested |
| Gibbs energy | G(T, x) | ±10 J/mol | Tested |
| Chemical potential | μ(T, x) | ±10 J/mol | Tested |
| Equilibrium | Phase fractions, compositions | ±0.01 | Tested |
| STEP | T-x diagram points | ±1 K, ±0.01 | Tested |

### Test Systems

| System | TDB File | Phases | Description |
|--------|----------|--------|-------------|
| Ag-Cu | agcu.TDB | FCC_A1, LIQUID | Miscibility gap equilibrium |

## Quick Start

### Running Tests (No openCALPHAD needed)

```bash

# Navigate to the OpenCALPHAD.jl directory
cd OpenCALPHAD.jl

# Lightweight tests only (CI, ~10 seconds)
julia --project=. -e 'using Pkg; Pkg.test()'

# Numerical verification tests (~20 minutes)
julia --project=. reftest/run_numerical_tests.jl

# Fortran reference comparison tests
julia --project=. reftest/run_reftest.jl
```

### Test Organization

| Script | Tests | Time | Purpose |
|--------|-------|------|---------|
| `Pkg.test()` | 97 | ~10s | Type construction, error fallbacks, solver basics |
| `run_numerical_tests.jl` | 109 | ~20m | Equilibrium, STEP, MAP, plotting, multicomponent |
| `run_reftest.jl` | — | ~5m | Fortran reference value comparison |

### Regenerating Reference Data (Requires openCALPHAD)

If you want to verify the reference values yourself:

```bash

# 2. Navigate to reftest directory
cd /path/to/OpenCALPHAD.jl/reftest

# 3. Generate reference data
./generate_reference.sh agcu_equil_1000K

# 4. Review the log output
cat reference/agcu_equil_1000K.log
```

## Reference Implementation

The reference values are generated using openCALPHAD (Fortran).

### Package Provenance

| Item | Value |
|------|-------|
| Repository | https://github.com/sundmanbo/opencalphad |
| Commit | `e857325f5d38e32e41513186ddf1d8ae4b2e0349` |
| Date | 2026-01-01 |
| Version | OpenCALPHAD 6.x |
| Platform | macOS arm64 (Apple Silicon) |

### Local Clone Path

```
../opencalphad/
```

## Reference Data Format

Each JSON file contains:

```json
{
  "metadata": {
    "generator": "openCALPHAD",
    "version": "6.100",
    "platform": "macOS arm64",
    "generated": "2026-01-16T20:00:00+09:00",
    "macro": "macros/agcu_equil_1000K.OCM",
    "tdb": "tdb/agcu.TDB",
    "reproduction": "cd reftest && ./generate_reference.sh agcu_equil_1000K"
  },
  "conditions": {
    "T": 1000.0,
    "P": 100000.0,
    "x_Cu": 0.3
  },
  "results": {
    "phases": [...],
    "equilibrium": {...}
  }
}
```

### Step 2: Add TDB File

If needed, add the TDB file to `tdb/`.

### Step 3: Generate Reference Data

```bash
./generate_reference.sh new_test
```

### Cannot Regenerate Reference Data

1. Ensure openCALPHAD is in PATH: `which oc6`
2. Check macro file syntax
3. Review error messages in the log file

File: reftest/tdb/FENI_clean.TDB
$ Database file written 2014- 1-15
$ From database: SSOL2
$ Modified: removed MQ& parameters, uncommented BCC_A2
 ELEMENT /-   ELECTRON_GAS              0.0000E+00  0.0000E+00  0.0000E+00!
 ELEMENT VA   VACUUM                    0.0000E+00  0.0000E+00  0.0000E+00!
 ELEMENT FE   BCC_A2                    5.5847E+01  4.4890E+03  2.7280E+01!
 ELEMENT NI   FCC_A1                    5.8690E+01  4.7870E+03  2.9796E+01!


 FUNCTION GFELIQ    298.15 +12040.17-6.55843*T-3.6751551E-21*T**7
     +GHSERFE#;  1.81100E+03  Y
      -10839.7+291.302*T-46*T*LN(T); 6000 N !
 FUNCTION GHSERFE   298.15 +1225.7+124.134*T-23.5143*T*LN(T)
     -.00439752*T**2-5.8927E-08*T**3+77359*T**(-1);  1.81100E+03  Y
      -25383.581+299.31255*T-46*T*LN(T)+2.29603E+31*T**(-9); 6000 N  !
 FUNCTION GNIBCC    298.15 +8715.084-3.556*T+GHSERNI#;  6000       N !
 FUNCTION GFEFCC    298.15 -1462.4+8.282*T-1.15*T*LN(T)+6.4E-04*T**2
     +GHSERFE#;  1.81100E+03  Y
      -27098.266+300.25256*T-46*T*LN(T)+2.78854E+31*T**(-9); 6000 N  !
 FUNCTION GHSERNI   298.15 -5179.159+117.854*T-22.096*T*LN(T)
     -.0048407*T**2;  1.72800E+03  Y
      -27840.655+279.135*T-43.1*T*LN(T)+1.12754E+31*T**(-9);  3.00000E+03  N !
 FUNCTION GPFELIQ   298.15 7E-6*P;  6000  N !
 FUNCTION GPFEFCC   298.15 5E-6*P;  6000  N !
 FUNCTION GPFEBCC   298.15 6E-6*P;  6000  N !
 FUNCTION GPNILIQ   298.15 8E-6*P;  6000  N !
 FUNCTION GPNIFCC   298.15 6E-6*P;  6000  N !
 FUNCTION GPNIBCC   298.15 7E-6*P;  6000  N !

 TYPE_DEFINITION % SEQ *!
 DEFINE_SYSTEM_DEFAULT ELEMENT 2 !
 DEFAULT_COMMAND DEF_SYS_ELEMENT VA /- !


 PHASE LIQUID:L %  1  1.0  !
    CONSTITUENT LIQUID:L :FE,NI :  !

   PARAMETER G(LIQUID,FE;0) 298.15 +GFELIQ#+GPFELIQ#;  6000  N REF283 !
   PARAMETER G(LIQUID,NI;0) 298.15 +11235.527+108.457*T
  -22.096*T*LN(T)-.0048407*T**2-3.82318E-21*T**7+GPNILIQ;  1.72800E+03  Y
   -9549.775+268.598*T-43.1*T*LN(T)+GPNILIQ;  3.00000E+03  N REF283 !
   PARAMETER G(LIQUID,FE,NI;0) 298.15 -18378.86+6.03912*T;  6000  N REF158 !
   PARAMETER G(LIQUID,FE,NI;1) 298.15 +9228.1-3.54642*T;    6000  N REF158 !


 TYPE_DEFINITION & GES A_P_D BCC_A2 MAGNETIC  -1.0    4.00000E-01 !
 PHASE BCC_A2  %&  2 1   3 !
    CONSTITUENT BCC_A2  :FE%,NI : VA% :  !

   PARAMETER G(BCC_A2,FE:VA;0) 298.15 +GHSERFE#+GPFEBCC#;  6000  N REF283 !
   PARAMETER TC(BCC_A2,FE:VA;0) 298.15 1043;  6000  N REF281 !
   PARAMETER BMAGN(BCC_A2,FE:VA;0) 298.15 2.22;  6000  N   REF281 !
   PARAMETER G(BCC_A2,NI:VA;0) 298.15 +GNIBCC#+GPNIBCC;  3000 N   REF283 !
   PARAMETER TC(BCC_A2,NI:VA;0) 298.15 575;  6000  N REF281 !
   PARAMETER BMAGN(BCC_A2,NI:VA;0) 298.15 .85;  6000  N   REF281 !
   PARAMETER G(BCC_A2,FE,NI:VA;0) 298.15 -956.63-1.28726*T; 6000  N REF158 !
   PARAMETER G(BCC_A2,FE,NI:VA;1) 298.15 +1789.03-1.92912*T; 6000 N REF158 !

 TYPE_DEFINITION ' GES A_P_D FCC_A1 MAGNETIC  -3.0    2.80000E-01 !
 PHASE FCC_A1  %'  2 1   1 !
    CONSTITUENT FCC_A1  :FE%,NI% : VA% :  !

   PARAMETER G(FCC_A1,FE:VA;0) 298.15 +GFEFCC#+GPFEFCC#;  6000  N REF283 !
   PARAMETER TC(FCC_A1,FE:VA;0) 298.15 -201;  6000  N REF281 !
   PARAMETER BMAGN(FCC_A1,FE:VA;0) 298.15 -2.1;  6000  N   REF281 !
   PARAMETER G(FCC_A1,NI:VA;0) 298.15 +GHSERNI#+GPNIFCC;  3000  N   REF283 !
   PARAMETER TC(FCC_A1,NI:VA;0) 298.15 633;  6000  N REF281 !
   PARAMETER BMAGN(FCC_A1,NI:VA;0) 298.15 .52;  6000  N   REF281 !
   PARAMETER G(FCC_A1,FE,NI:VA;0) 298.15 -12054.355+3.27413*T; 6000  N REF158 !
   PARAMETER G(FCC_A1,FE,NI:VA;1) 298.15 +11082.1315-4.45077*T; 6000 N REF158 !
   PARAMETER G(FCC_A1,FE,NI:VA;2) 298.15 -725.805174;  6000  N REF158 !
   PARAMETER TC(FCC_A1,FE,NI:VA;0) 298.15 2133;  6000  N   REF158 !
   PARAMETER TC(FCC_A1,FE,NI:VA;1) 298.15 -682;  6000  N   REF158 !
   PARAMETER BMAGN(FCC_A1,FE,NI:VA;0) 298.15 9.55;  6000  N  REF158 !
   PARAMETER BMAGN(FCC_A1,FE,NI:VA;1) 298.15 7.23;  6000  N  REF158 !
   PARAMETER BMAGN(FCC_A1,FE,NI:VA;2) 298.15 5.93;  6000  N  REF158 !
   PARAMETER BMAGN(FCC_A1,FE,NI:VA;3) 298.15 6.18;  6000  N  REF158 !

 LIST_OF_REFERENCES
 NUMBER  SOURCE
   REF283  'Alan Dinsdale, SGTE Data for Pure Elements,
          Calphad Vol 15(1991) p 317-425,
          also in NPL Report DMA(A)195 Rev. August 1990'
   REF158  'A. Dinsdale, T. Chart, MTDS NPL, unpublished work (1986); FE-NI'
   REF281  'Alan Dinsdale, SGTE Data for Pure Elements, NPL Report DMA(A)195
          September 1989'
  !
